Repository: Yuqing-Lin-techlabs/WatsonxAI_semiconductor

# WatsonxAI_semiconductor

## Task 1: Generate data-grounded insights

### Task 1a: Analyze LLM understanding in answering statistical questions from data

The task here is given the input data model should be able to answer several statistical questions such as LLM should be able to answer what is min/max/avg…. number in a column. 

- Input Prompt:
  - Data 
  - Demonstration 
    - Q1:
    - A1:
    - Q2:
    - A2:
  - QN: User input

### Task 1b: LLM to understand the more complex phenomenon


- Input Prompt:
  - Data 
  - Phenomenon definition
  - Demonstration 
    - Q1:
    - A1:
    - Q2:
    - A2:
  - QN: User input

## Task 2: Plot Generation

File: data/CY02-PVK-06-THA-SUM2.csv
units,,min,K,K,K,,,,,Ohm/sq,Ohm,m^3/C,Ohm.cm,/cm^3,cm^2/Vs,Ohm
name,,elapsed time,stage temperature,sample temperature,monitor temperature,,Type,Rxx State,Rxy State,sheet resistance,Hall resistance,Hall coefficient,Hall resistivity,Hall (carrier) density,Hall mobility,2 point contact 
CY02-PVK-06,Vsrc10V_THA01,0,339.988,338.7518519,480,,p,51+53,59+61,6921403298,3981685.427,6.052161849,526026.6507,1.03128E+12,11.50542818,16186430979
CY02-PVK-06,Vsrc10V_THA02,21.6252833,339.993,339.1222222,480,,n,51+53,59+61,9139083932,-1702928.374,-2.588451128,694570.3789,2.41127E+12,3.726693805,20584314546
CY02-PVK-06,Vsrc10V_THA03,43.26556664,339.997,338.3823529,480,,n,51+53,59+61,9073009281,-3425619.993,-5.20694239,689548.7054,1.19868E+12,7.551232203,21216210286
CY02-PVK-06,Vsrc10V_THA04,65.24673335,337.487,336.9044118,480,,n,51+53,59+61,11437578241,-870943.1695,-1.323833618,869255.9463,4.71469E+12,1.522950315,26517351099
CY02-PVK-06,Vsrc10V_THA05,87.19220009,335.006,334.3185185,480,,p,51+53,59+61,13747946212,276432.6589,0.420177642,1044843.912,1.48543E+13,0.402143934,32172618857
CY02-PVK-06,Vsrc10V_THA06,109.1691667,332.501,331.7296296,480,,p,51+53,59+61,16933846426,353522.8043,0.537354663,1286972.328,1.16152E+13,0.417533968,38914715441
CY02-PVK-06,Vsrc10V_THA07,131.1383167,330.011,328.7703704,480,,p,51+53,59+61,20560951255,287513.9923,0.437021268,1562632.295,1.42818E+13,0.279669932,46789003512
CY02-PVK-06,Vsrc10V_THA08,153.10305,327.505,326.9222222,480,,p,51+53,59+61,24699883854,502584.0722,0.76392779,1877191.173,8.17022E+12,0.406952579,55235891376
CY02-PVK-06,Vsrc10V_THA09,175.0873667,324.993,325.0703704,480,,p,51+53,59+61,29444071248,661661.0211,1.005724752,2237749.415,6.20593E+12,0.449435824,65368554581
CY02-PVK-06,Vsrc10V_THA10,197.0478834,322.495,322.1102941,480,,p,51+53,59+61,34817836848,955608.3742,1.452524729,2646155.6,4.29697E+12,0.548918865,76950698057
CY02-PVK-06,Vsrc10V_THA11,219.0257333,320.005,318.7777778,480,,p,51+53,59+61,40846971213,1439998.854,2.188798258,3104369.812,2.85155E+12,0.705070076,90585042607
CY02-PVK-06,Vsrc10V_THA12,241.0017667,317.507,317.2962963,480,,p,51+53,59+61,47775811967,513745.7842,0.780893592,3630961.71,7.99272E+12,0.215065224,1.06132E+11
CY02-PVK-06,Vsrc10V_THA13,262.9657333,315.007,313.962963,480,,p,51+53,59+61,55144621099,1485030.39,2.257246193,4190991.204,2.76508E+12,0.53859483,1.23868E+11
CY02-PVK-06,Vsrc10V_THA14,284.9492001,312.492,312.4851852,480,,p,51+53,59+61,62620142653,768348.4118,1.167889586,4759130.842,5.34422E+12,0.245399764,1.43704E+11
CY02-PVK-06,Vsrc10V_THA15,306.9078,310.007,308.7814815,480,,p,51+53,59+61,71708587324,803466.1426,1.221268537,5449852.637,5.11064E+12,0.224092029,1.66457E+11
CY02-PVK-06,Vsrc10V_THA16,328.88955,307.501,306.5592593,480,,p,51+53,59+61,79422496441,193641.3224,0.29433481,6036109.73,2.12053E+13,0.048762336,1.92562E+11
CY02-PVK-06,Vsrc10V_THA17,350.8647667,305.001,303.6,480,,p,51+53,59+61,87590649664,3339570.074,5.076146512,6656889.374,1.22957E+12,0.762540314,2.2196E+11
CY02-PVK-06,Vsrc10V_THA18,372.8418833,302.503,301.7518519,480,,p,51+53,59+61,98750086053,3585509.903,5.449975053,7505006.54,1.14523E+12,0.726178588,2.5786E+11
CY02-PVK-06,Vsrc10V_THA19,394.8155834,299.995,299.1617647,480,,p,51+53,59+61,97615969862,4127315.455,6.273519492,7418813.709,9.9489E+11,0.845622998,2.94951E+11
CY02-PVK-06,Vsrc10V_THA20,416.7952334,297.505,297.3125,480,,p,51+53,59+61,99936692533,4108541.66,6.244983323,7595188.632,9.99436E+11,0.822228864,3.4622E+11
CY02-PVK-06,Vsrc10V_THA21,438.7610334,294.991,295.8333333,480,,p,51+53,59+61,1.20267E+11,8469111.867,12.87305004,9140284.608,4.84847E+11,1.408386127,4.0005E+11
CY02-PVK-06,Vsrc10V_THA22,460.7444333,292.501,293.2463235,480,,p,51+53,59+61,1.02245E+11,4667030.271,7.093886013,7770647.906,8.79837E+11,0.912907919,4.64956E+11
CY02-PVK-06,Vsrc10V_THA23,482.7042166,290.008,289.1838235,480,,p,51+53,59+61,1.11719E+11,11968394.87,18.19196021,8490677.021,3.43089E+11,2.14258064,5.23625E+11
CY02-PVK-06,Vsrc10V_THA24,504.6871667,287.509,288.0772059,480,,p,51+53,59+61,1.05278E+11,7861378.944,11.94929599,8001157.437,5.22329E+11,1.493445928,5.71468E+11
CY02-PVK-06,Vsrc10V_THA25,526.6466501,284.994,285.4926471,480,,p,51+53,59+61,1.01042E+11,6649050.672,10.10655702,7679192.13,6.17565E+11,1.316096388,6.33887E+11
CY02-PVK-06,Vsrc10V_THA26,548.6275,282.497,284.0183824,480,,p,51+53,59+61,82746011623,10037895.35,15.25760093,6288696.883,4.09072E+11,2.426194363,7.52627E+11
CY02-PVK-06,Vsrc10V_THA27,570.6063,280.012,280.7,480,,p,51+53,59+61,74855133572,6892708.768,10.47691733,5688990.151,5.95734E+11,1.841612843,8.11361E+11
CY02-PVK-06,Vsrc10V_THA28,592.56855,277.506,278.8566176,480,,n,51+53,59+61,94287390748,-171328958.7,-260.4200173,7165841.697,23966898502,36.34186022,8.77259E+11
CY02-PVK-06,Vsrc10V_THA29,614.5284334,274.997,275.5441176,480,,p,51+53,59+61,78602187183,8999332.216,13.67898497,5973766.226,4.56281E+11,2.289842697,9.10378E+11
CY02-PVK-06,Vsrc10V_THA30,636.50465,272.507,274.8088235,480,,p,51+53,59+61,74803380634,3121619.135,4.744861085,5685056.928,1.31541E+12,0.834619802,1.07171E+12
CY02-PVK-06,Vsrc10V_THA31,658.4586501,270.01,271.8666667,480,,p,51+53,59+61,81020054894,10389138.05,15.79148983,6157524.172,3.95242E+11,2.564584302,1.07843E+12
CY02-PVK-06,Vsrc10V_THA32,680.4337001,267.501,270.0291971,480,,p,51+53,59+61,73483558742,7305691.976,11.1046518,5584750.464,5.62058E+11,1.988388179,1.08396E+12
CY02-PVK-06,Vsrc10V_THA33,702.4140667,264.999,266.7205882,480,,p,51+53,59+61,98441001549,11731675.52,17.8321468,7481516.118,3.50012E+11,2.383493735,1.15595E+12
CY02-PVK-06,Vsrc10V_THA34,724.3691167,262.498,266.3540146,480,,p,51+53,59+61,73768116625,13193319.85,20.05384618,5606376.864,3.11235E+11,3.576970772,1.17903E+12

File: data/CY03-PVK-02_THA_SUM01.csv
units,,min,K,K,K,,,,,Ohm/sq,Ohm,m^3/C,Ohm.cm,/cm^3,cm^2/Vs,Ohm
name,,elapsed time,stage temperature,sample temperature,monitor temperature,,Type,Rxx State,Rxy State,sheet resistance,Hall resistance,Hall coefficient,Hall resistivity,Hall (carrier) density,Hall mobility,2 point contact 
CY03-PVK-02,THA02,21.63120003,340.002,338.7518519,331.103,,p,51,61,2829461936,15362.23184,0.017820189,164108.7923,3.50247E+14,0.108587655,5589957747
CY03-PVK-02,THA03,43.27161674,339.991,338.7518519,331.427,,p,51,61,3168031354,44608.67738,0.051746066,183745.8186,1.20617E+14,0.281617651,6179443204
CY03-PVK-02,THA04,65.50161667,334.999,333.5777778,327.498,,p,51,61,5359033384,541.3328163,6.28E-04,310823.9363,9.94E+15,0.002020263,10238577261
CY03-PVK-02,THA05,87.73813337,330.003,329.1407407,323.477,,p,51,61,8775065012,151415.9772,0.175642534,508953.7707,3.5535E+13,0.345105084,16752419290
CY03-PVK-02,THA06,109.9386834,325,323.5888889,319.52,,p,51,61,13728959616,291939.1086,0.338649366,796279.6577,1.84304E+13,0.425289486,27075636172
CY03-PVK-02,THA07,132.1929334,320.004,319.5185185,315.378,,p,51,61,21457379926,49855.869,0.057832808,1244528.036,1.07922E+14,0.046469671,43848214970
CY03-PVK-02,THA08,154.4260501,315.002,313.2222222,311.103,,p,51,61,32432032594,1021366.2,1.184784792,1881057.89,5.26801E+12,0.629850255,70434716926
CY03-PVK-02,THA09,176.6817167,309.994,309.5222222,306.984,,p,51,61,48729700490,1657931.002,1.923199963,2826322.628,3.24535E+12,0.680460165,1.08023E+11
CY03-PVK-02,THA10,198.9381334,305.002,303.6,302.833,,p,51,61,68515285343,2194489.167,2.545607433,3973886.55,2.45185E+12,0.640583822,1.63244E+11
CY03-PVK-02,THA11,221.1980167,300.011,299.9,298.585,,p,51,61,91805081985,4127058.417,4.787387764,5324694.755,1.30373E+12,0.899091494,2.43396E+11
CY03-PVK-02,THA12,243.4345168,295.006,295.0955882,294.303,,p,51,61,1.08681E+11,932587.3232,1.081801295,6303513.918,5.76951E+12,0.171618768,3.53117E+11
CY03-PVK-02,THA13,265.6999833,290.006,290.6617647,290.001,,n,51,61,1.18368E+11,-670574.9189,-0.777866906,6865354.629,8.02381E+12,0.113303237,5.1026E+11
CY03-PVK-02,THA14,287.9657,284.984,284.3860294,285.694,,p,51,61,1.18842E+11,4718745.076,5.473744288,6892815.489,1.14025E+12,0.794123141,6.57964E+11
CY03-PVK-02,THA15,310.2415334,280.006,281.0698529,281.343,,p,51,61,1.28586E+11,8754243.754,10.15492275,7457994.876,6.14624E+11,1.361615679,8.42119E+11
CY03-PVK-02,THA16,332.4973001,274.999,276.6481481,276.972,,p,51,61,1.50628E+11,9542441.117,11.0692317,8736407.402,5.63857E+11,1.267023295,1.06583E+12
CY03-PVK-02,THA17,354.7739334,270.005,271.8666667,272.72,,p,51,61,1.56086E+11,3473537.234,4.029303192,9052969.156,1.54902E+12,0.445080848,1.20378E+12
CY03-PVK-02,THA18,377.0356668,264.985,267.0882353,268.42,,p,51,61,1.50625E+11,274219.4176,0.318094524,8736227.007,1.96214E+13,0.036410973,1.48708E+12
CY03-PVK-02,THA19,399.30575,259.965,262.6861314,264.19,,n,51,61,1.58499E+11,-313502.5688,-0.36366298,9192959.085,1.71628E+13,0.03955886,1.52072E+12
CY03-PVK-02,THA20,421.6192334,255.004,257.189781,259.793,,n,51,61,1.33004E+11,-8180809.417,-9.489738924,7714248.187,6.57706E+11,1.230157326,1.66412E+12
CY03-PVK-02,THA21,443.9272667,250.004,253.1642336,255.405,,p,51,61,2.17744E+11,1474672.93,1.710620599,12629128.18,3.64865E+12,0.135450411,1.77346E+12
CY03-PVK-02,THA22,466.2031001,244.992,247.6861314,250.997,,n,51,61,2.47583E+11,-71975980.85,-83.49213779,14359822.65,74755064222,5.81428753,1.95409E+12
CY03-PVK-02,THA23,488.4800167,239.987,243.3065693,246.553,,p,51,61,1.63439E+11,11409517.75,13.23504059,9479462.772,4.71586E+11,1.396180449,1.93722E+12
CY03-PVK-02,THA24,510.7725834,234.997,238.2080292,242.093,,p,51,61,62402972601,16740737.54,19.41925555,3619372.411,3.21406E+11,5.365365412,2.03796E+12
CY03-PVK-02,THA25,533.0976167,229.989,233.1167883,237.582,,n,51,61,1.22928E+11,-18781165.88,-21.78615242,7129842.991,2.86487E+11,3.055628638,2.02655E+12
CY03-PVK-02,THA26,555.4171167,224.976,228.0362319,233.179,,p,51,61,2.32337E+11,146967413,170.4821991,13475520.96,36610626535,12.65125108,2.02976E+12
CY03-PVK-02,THA27,577.7404833,220.018,224.7717391,228.788,,p,51,61,3.3925E+11,132498983.4,153.6988207,19676511.71,40608380035,7.811283981,2.39279E+12
CY03-PVK-02,THA28,600.0412501,214.979,219.3405797,224.353,,n,51,61,1.65126E+11,-2194291.295,-2.545377902,9577331.193,2.45208E+12,0.265771106,2.60775E+12
CY03-PVK-02,THA29,622.3652,209.997,215,219.96,,p,51,61,2.51896E+11,12904387.26,14.96908922,14609965.37,4.16957E+11,1.024580746,2.43207E+12
CY03-PVK-02,THA30,644.7112001,205.033,208.5,215.534,,n,51,61,1.56091E+11,-3136840.993,-3.638735552,9053257.834,1.71528E+12,0.401925541,2.45144E+12
CY03-PVK-02,THA31,667.0706,200.041,205.2553957,210.99,,p,51,61,3.06742E+11,12324705.29,14.29665813,17791033.39,4.36568E+11,0.803587842,2.4467E+12
CY03-PVK-02,THA32,691.6627,189.992,195.5323741,202.458,,n,51,61,2.39376E+11,-213374902.7,-247.5148871,13883784.4,25216503922,17.82762395,2.94509E+12
CY03-PVK-02,THA33,716.3667001,180.034,208.1402878,196.573,,n,51,61,1.19307E+11,-63051.04451,-0.073139212,6919803.738,8.53367E+13,0.01056955,4.20206E+12
CY03-PVK-02,THA34,741.1953667,170.136,199.8489209,188.748,,n,51,61,26994849130,-450230.7608,-0.522267683,1565701.25,1.19507E+13,0.333567903,2.97218E+12
CY03-PVK-02,THA35,766.8267334,159.965,193.3741007,180.112,,n,51,61,68752095500,-7508799.021,-8.710206865,3987621.539,7.16569E+11,2.184311319,2.82975E+12
CY03-PVK-02,THA36,791.2665834,150.02,185.823741,171.96,,n,51,61,1.50103E+11,-64050004.23,-74.2980049,8705952.03,84005756686,8.534161991,2.66121E+12
CY03-PVK-02,THA37,814.1270833,140.3,180.0785714,164.161,,n,51,61,-23125268685,-21748607.58,-25.22838479,-1341265.584,2.47398E+11,18.80938801,3.54753E+12
CY03-PVK-02,THA38,839.546,130.234,171.4607143,154.691,,n,51,61,-22508667748,-2410350571,-2796.006663,-1305502.729,2232276556,2141.708784,2.5419E+12
CY03-PVK-02,THA39,864.618,120.113,167.5142857,147.264,,n,51,61,8475489140,-2203796554,-2556.404003,491578.3701,2441499902,5200.399689,3.17922E+12
CY03-PVK-02,THA40,889.3125668,109.909,159.2553957,138.691,,n,51,61,84758195326,-640024676.4,-742.4286246,4915975.329,8406815033,151.0236677,3.11747E+12
CY03-PVK-02,THA41,912.1637001,100.006,155.6642857,131.571,,n,51,61,38806897641,-519957300.1,-603.1504681,2250800.063,10348097949,267.9715884,2.80568E+12
CY03-PVK-02,THA42,934.9856668,89.823,149.5539568,122.467,,n,51,61,38277434247,-7932258.13,-9.201419431,2220091.186,6.78315E+11,4.144613288,1.22906E+13
CY03-PVK-02,THA43,957.7421501,79.956,145.2338129,115.048,,p,51,61,14133286517,137068791.1,158.9997977,819730.618,39254516122,193.965913,2.84884E+12
CY03-PVK-02,THA44,983.7034835,59.992,140.5507246,98.724,,n,51,61,49202500476,-6456471794,-7489.507282,2853745.028,833360578.7,2624.448649,3.42034E+12
CY03-PVK-02,THA45,1007.284167,40.011,133.6942446,85.822,,p,51,61,-2374759014,542913962.2,629.7801962,-137736.0228,9910537296,4572.370999,2.18122E+12
CY03-PVK-02,THA46,1031.241967,19.949,123.1884058,76.476,,p,51,61,41971226620,1303059249,1511.548728,2434331.144,4129182212,620.929791,3.40039E+12
CY03-PVK-02,THA47,1052.850683,20.076,123.1884058,76.693,,n,51,61,82715841914,-153587028.8,-178.1609534,4797518.831,35032704999,37.1360613,2.9611E+12
CY03-PVK-02,THA48,1076.49345,40.017,131.1630435,87.215,,n,51,61,48474181913,-84788380.66,-98.35452157,2811502.551,63458802123,34.98290319,-2.11047E+12
CY03-PVK-02,THA49,1101.011333,60.015,139.4676259,99.78,,n,51,61,23668728492,-40859662.38,-47.39720836,1372786.253,1.31684E+11,34.52628424,4.20967E+12
CY03-PVK-02,THA50,1124.593083,79.911,150.6321429,116.161,,p,51,61,-37179008137,11895890.54,13.79923303,-2156382.472,4.52305E+11,6.399251156,3.315E+12
CY03-PVK-02,THA51,1148.1925,100.039,160.3321429,131.125,,p,51,61,63428847297,29375160.9,34.07518664,3678873.143,1.83167E+11,9.262397837,3.04195E+12
CY03-PVK-02,THA52,1171.815267,120.087,170.3848921,148.99,,n,51,61,73904423614,-57139141.32,-66.28140393,4286456.57,94166082070,15.46298274,5.93765E+12
CY03-PVK-02,THA53,1195.446167,139.933,182.2321429,164.017,,p,51,61,10317832411,40013345.36,46.41548061,598434.2798,1.34469E+11,77.56153378,3.41103E+12
CY03-PVK-02,THA54,1219.091867,159.997,193.3741007,180.479,,p,51,61,62099903398,24769302.81,28.73239126,3601794.397,2.17227E+11,7.977243588,2.88194E+12
CY03-PVK-02,THA55,1242.745533,179.967,207.4172662,198.398,,n,51,61,92384556213,-55545661.39,-64.43296721,5358304.26,96867494893,12.02488028,2.38718E+12
CY03-PVK-02,THA56,1266.383033,199.963,220.4275362,214.583,,n,51,61,77571616618,-73165647.35,-84.87215093,4499153.764,73539553952,18.86402541,1.65339E+12
CY03-PVK-02,THA57,1290.024683,220.01,232.0289855,231.108,,p,51,61,1.29284E+11,1062493.283,1.232492208,7498500.718,5.0641E+12,0.164365152,1.55378E+12
CY03-PVK-02,THA58,1313.6442,239.996,245.4963504,247.261,,n,51,61,2.63745E+11,-35328244.8,-40.98076397,15297187.71,1.52302E+11,2.678973726,1.83339E+12
CY03-PVK-02,THA59,1337.272883,259.979,263.7867647,263.901,,p,51,61,85348268759,11588574.52,13.44274644,4950199.588,4.64299E+11,2.715596857,1.43554E+12
CY03-PVK-02,THA60,1360.92055,280.002,281.0698529,280.997,,n,51,61,1.05079E+11,-450977311.1,-523.1336808,6094562.132,11930908582,85.83613876,8.12633E+11
CY03-PVK-02,THA61,1384.5439,300.008,299.9,298.286,,p,51,61,91268412785,8362698.087,9.700729781,5293567.942,6.43401E+11,1.832550349,2.48017E+11
